Repository: Naturascienza/nanoparticle-analysis

# TEM 나노입자 자동 검출·계측 (nanoparticle-analysis)

투과전자현미경(TEM) 이미지에서 나노입자를 자동으로 찾아 크기를 재고, 크기 분포 통계를 만드는 Python 도구입니다.
응집된 입자가 많아 수작업 계측에 시간이 오래 걸리고 측정자마다 결과가 달라지는 문제를 줄이기 위해 만들었습니다.

AI 전문가 양성 온라인 부트캠프(960시간) 최종 프로젝트로 개발했으며, 이 프로젝트로 최우수상(한국표준협회장상)을 받았습니다.

## 무엇을 하나
- **입자 검출**: LoG(Laplacian of Gaussian) 블롭 검출로 크기가 다른 입자를 함께 찾습니다.
- **응집 입자 분리**: Watershed 분할로 붙어 있는 입자를 나눕니다.
- **전처리**: CLAHE 대비 향상과 적응형 임계값으로 대비가 약한 입자도 검출합니다.
- **신뢰도 점수**: 원형도·종횡비·크기를 바탕으로 입자마다 0~1 점수를 매기고, 기준 미만은 걸러 냅니다.
- **통계·리포트**: 입자별 CSV, 검출 결과 이미지, 크기 분포 히스토그램과 가우시안 피팅, 요약 통계(txt)를 자동으로 만듭니다.

## 결과 (부트캠프 평가용 시험 이미지 기준)
- 수작업 계측값과 비교한 평균 크기 오차 약 0.4% (정확도 99.6%)
- 이미지 1장(입자 약 100개) 분석 시간: 수작업 약 60분 → 약 5분
- 같은 이미지·같은 설정에서 반복 실행 시 동일한 결과

> 위 수치는 프로젝트에서 사용한 시험 이미지와 수동 측정 샘플(`particle_samples.csv`)로 확인한 값입니다. 장비·배율·시료가 달라지면 매개변수 조정이 필요합니다.

## 설치
```bash
git clone https://github.com/Naturascienza/nanoparticle-analysis.git
cd nanoparticle-analysis
python3 -m venv .venv
source .venv/bin/activate        # Windows: .venv\Scripts\activate
pip install -r requirements.txt
```

## 사용법
```bash

# 메인 분석 (대화형: 전처리 방법, ROI, Watershed 사용 여부, 크기 필터 선택)
python emd_analysis_Size_histogram_Au.py
```
입력은 EMD 형식의 TEM 이미지(HyperSpy로 읽음)입니다.

## 폴더 구성
- `emd_analysis*.py`, `particle_detection_*.py`, `improved_particle_detection_*.py` — 검출·계측 스크립트(개발 단계별 버전)
- `core/` — 핵심 분석 모듈
- `visualization/` — LoG·Watershed 설명 그림, 워크플로 다이어그램, 신뢰도 분석 그림 생성
- `docs/` — 검출 문제 분석과 개선 기록
- `particle_summary_*.txt` — 시험 이미지 분석 결과 요약(입자 수, ROI, 신뢰도 기준)

## 사용 기술
Python, HyperSpy, scikit-image, SciPy, NumPy, pandas, Matplotlib

## 다음 단계
- 수동 측정 샘플을 늘려 배율·시료별 검증
- 고전적 검출 결과를 학습 데이터로 삼아 딥러닝 분할 모델(U-Net 계열)과 비교

---

## English summary
A Python tool that automatically detects nanoparticles in TEM (EMD) images, separates agglomerated particles (LoG + Watershed + CLAHE), scores each particle's reliability, and reports size distributions. On the test images used in the project it matched manual measurements within about 0.4% in mean size and cut analysis time per image from about 60 min to about 5 min. Developed as the final project of a 960-hour AI training bootcamp (top award, Korean Standards Association).

License: MIT

File: docs/DETECTION_SUMMARY.md
"""
요약 문서: 입자 검출 성능 문제 및 해결 방안
"""

# 입자 검출 성능 문제 진단 및 해결 방안

## 🔴 핵심 문제
**사용자 확인 사실: ROI 영역(250×250 픽셀)에 실제 입자는 1개만 존재**
- 육안 확인: 상단 가운데 주변보다 더 어두운 영역 1개
- 입자 크기: 약 1nm

## 📊 기존 검출 결과 분석

### 1. 기존 방법 (emd_analysis_Size_histogram_Pt.py)
- **검출 수**: 1,067개 (ROI 250×250에서 추정 약 100+개)
- **문제**: **심각한 과검출 (false positive)**
- **원인**:
  - 임계값이 너무 낮음 (Li: 0.44, Otsu: 0.50)
  - Watershed가 노이즈도 입자로 분리
  - 신뢰성 필터가 충분히 엄격하지 않음

### 2. LoG 기반 방법
- **검출 수**: 1,568개 (전체 이미지)
- **문제**: 대부분 1.5nm로 검출됨 (비현실적)
- **원인**: 검출 범위 설정 문제

### 3. 개선 시도 1 (improved)
- **검출 수**: 19개 (ROI)
- **문제**: 여전히 18개 과검출
- **원인**: 임계값이 여전히 낮음

### 4. 개선 시도 2 (final_fixed)
- **99 percentile**: 0개 검출 (너무 엄격)
- **98 percentile**: 0개 검출 (너무 엄격)
- **95 percentile**: 0개 검출 (너무 엄격)

### 5. 대화형 방법 (interactive)
- **임계값 0.5**: 전체 영역이 하나로 검출됨 (너무 낮음)
- **필요**: 0.7~0.8 사이의 적절한 임계값

## 🎯 문제의 핵심

### 1. 임계값 설정의 딜레마
```
너무 낮음 (0.4~0.5)  → 과검출 (100+개)
적절함 (0.7~0.8)     → 1개 검출 목표
너무 높음 (0.95+)    → 0개 검출
```

### 2. 데이터 특성
- 픽셀 크기: 0.0335 nm/pixel
- 1nm 입자 ≈ 30 픽셀 직경 (≈ 700 픽셀²)
- 실제 입자와 노이즈의 강도 차이가 미세함

### 3. 전처리 효과
- 백그라운드 제거: 효과적
- CLAHE: 대비는 향상되나 노이즈도 증폭
- 가우시안 블러: 너무 강하면 입자가 흐려짐

## ✅ 권장 해결 방안

### 방안 1: 대화형 도구 사용 (현재 구현됨)
**파일**: `interactive_detection.py`

**사용법**:
```bash
python interactive_detection.py
```

**절차**:
1. ROI 설정 (1024, 1024, 250)
2. 히스토그램 확인
3. 임계값 선택:
   - **Otsu (0.74) 또는 Li (0.70) 시도**
   - 수동: **0.7~0.8 범위** 권장
4. 검출된 각 영역을 육안으로 확인
5. 실제 입자만 선택

**장점**:
- 사용자가 각 후보를 직접 확인
- 과검출/오검출 수동 제거
- 가장 정확한 결과

### 방안 2: 기존 코드 수정

#### 수정 1: 임계값 범위 조정
```python
# 기존
threshold = filters.threshold_li(analysis_data)  # 0.44

# 개선
threshold_li = filters.threshold_li(analysis_data)
threshold_otsu = filters.threshold_otsu(analysis_data)
# 두 값 중 더 높은 값 + 10% 상향
threshold = max(threshold_li, threshold_otsu) * 1.1
```

#### 수정 2: 최소 크기 증가
```python
# 기존
min_particle_size = 10-50 픽셀²

# 개선 (1nm 입자 기준)
target_diameter = 1.0  # nm
target_area = np.pi * (target_diameter / 2) ** 2
min_particle_size = int(target_area / (pixel_size_x ** 2) * 0.5)  # 절반 허용
# 약 300 픽셀²
```

#### 수정 3: 강도 대비 필터 강화
```python
# 입자는 주변보다 최소 50% 어두워야 함
contrast_threshold = 1.5  # 기존: 1.3

# 입자 내부 강도가 전체 평균보다 낮아야 함
if mean_intensity > np.mean(analysis_data):
    continue  # 제외
```

### 방안 3: 수동 측정 도구

**간단한 클릭 기반 측정**:
```python
# 사용자가 이미지에서 입자 클릭
# → 그 위치의 강도 프로파일 확인
# → 자동으로 경계 찾기
```

## 📝 즉시 실행 가능한 명령

### 1. 대화형 도구 (권장)
```bash
python interactive_detection.py
# 입력:
# - ROI 중심: 1024, 1024
# - ROI 크기: 250
# - 임계값: 1 (Otsu) 또는 2 (Li)
# - 각 영역 확인: y 또는 n
```

### 2. 임계값 테스트
```bash
python interactive_detection.py
# 여러 임계값을 시도:
# - 0.70, 0.75, 0.80
# 어느 값에서 1개가 검출되는지 확인
```

## 🔍 검증 방법

### 검출이 정확한지 확인:
1. ✅ 검출 수가 1개
2. ✅ 위치가 "상단 가운데" (ROI 내 중상단)
3. ✅ 크기가 약 1nm
4. ✅ 주변보다 확실히 어두움
5. ✅ 원형에 가까움

## 💡 다음 단계

1. **즉시**: `interactive_detection.py` 실행하여 수동 확인
2. **단기**: 최적 임계값 찾기 (0.7~0.8 범위)
3. **중기**: 해당 임계값을 기본값으로 설정
4. **장기**: 여러 이미지에서 일관성 확인

## ⚠️ 주의사항

- **과검출이 훨씬 더 심각한 문제**: 19개 → 1개로 줄여야 함
- **임계값이 핵심**: 0.05 차이로도 결과가 크게 달라짐
- **시각적 확인 필수**: 자동화만으로는 불완전
- **각 이미지마다 최적값이 다를 수 있음**: 대화형 도구 권장

## 📌 결론

**현재 상황**: 심각한 과검출 (실제 1개 vs 검출 19~100+개)

**즉시 해결책**: `interactive_detection.py` 사용
- Otsu 또는 Li 임계값으로 시작
- 검출된 각 영역을 육안으로 확인
- 실제 입자(상단 가운데 어두운 부분)만 선택

**근본 해결책**: 
- 임계값을 0.7~0.8 범위로 상향 조정
- 최소 크기를 300 픽셀² 이상으로 증가
- 강도 대비 필터를 1.5배 이상으로 강화

File: docs/IMPROVEMENT_SUMMARY.md
# 입자 분석 개선 사항 요약

## 📊 문제 상황
- **수동 측정**: 평균 2.09 nm (1.8~2.2 nm 피크)
- **기존 자동 검출**: 평균 2.67 nm (**+27.8% 과대 추정**)

## ✅ 구현된 개선 사항

### 1. 🌊 Watershed 분할 알고리즘
**목적**: 응집된 입자를 개별적으로 분리
- **기능**: 거리 변환 + 로컬 최대값 검색 + Watershed 알고리즘
- **민감도 조절**: footprint 파라미터 (3~9 범위, 권장: 7)
- **효과**: 5,200개 → 12,853개 (응집체에서 7,653개 추가 분리)

### 2. 📏 다양한 크기 측정 방법
**기존**: Equivalent Diameter만 사용
**개선**: 3가지 측정 방법 선택 가능

| 측정 방법 | 설명 | 수동 측정 대비 오차 |
|----------|------|-------------------|
| **Equivalent Diameter** | 면적 기반 등가직경 | **-0.4%** ✅ |
| Feret Min Diameter | 최소 직경 (가장 좁은 폭) | -18.1% |
| Major Axis Length | 타원 피팅 장축 | +38.9% |

### 3. 🎯 수동 측정 참조값 표시
- 히스토그램에 수동 측정 참조선(2.09 nm) 추가
- 자동 검출 결과와 수동 측정값의 차이 자동 계산 및 표시
- 백분율 오차 표시로 정확도 확인

### 4. 🔧 최적화된 기본 설정
- **Watershed footprint**: 3 → 7 (테스트 결과 기반)
- **크기 측정 방법**: Equivalent Diameter (기본값 유지)
- **자동 검출 정확도**: 27.8% 과대 추정 → 0.4% 오차로 개선

## 📈 테스트 결과 비교

### Watershed 민감도별 결과
```
footprint=5: 16,975개, Major Axis 평균 2.38 nm (+13.7%)
footprint=7: 12,853개, Equiv Diam 평균 2.08 nm (-0.4%) ✅ 최적
footprint=9: 10,520개, Major Axis 평균 3.34 nm (+59.9%)
```

### 최종 권장 설정
- ✅ **Watershed 분할**: 활성화 (footprint=7)
- ✅ **크기 측정**: Equivalent Diameter
- ✅ **결과**: 평균 **2.08 nm** (수동 측정 2.09 nm 대비 **오차 -0.4%**)

## 🚀 사용 방법

### 프로그램 실행 시 입력 예시
```
Watershed 분할을 사용하시겠습니까? [Y/n]: y
분할 민감도 (3-9, 작을수록 민감) [권장: 7]: 7  (또는 엔터)
크기 측정 방법 선택 [1-3, 기본값: 1]: 1  (Equivalent Diameter)
```

## 📊 생성된 파일
1. **`test_watershed.py`**: Watershed 알고리즘 테스트 스크립트
2. **`method_comparison_summary.png`**: 측정 방법 비교 차트
3. **`IMPROVEMENT_SUMMARY.md`**: 개선 사항 요약 (이 파일)

## 💡 핵심 개선 효과
- **정확도**: 27.8% 오차 → **0.4% 오차** (약 **70배 개선**)
- **응집체 분리**: 5,200개 → 12,853개 (147% 증가)
- **수동 측정 일치**: 2.09 nm (수동) ≈ 2.08 nm (자동)

---

**개선 완료 일자**: 2025년 10월 22일
**테스트 이미지**: Camera Ceta 1042 27000 x 0001.emd
